Repository: imwanb/imwanb.github.io

# DOCS

---
home: true
title: 技术文档
icon: solar:cat-linear
config:
  - type: hero
    background: tint-plate
    tintPlate:
      r:
        value: 219
        offset: 6
      g:
        value: 215
        offset: 30
      b:
        value: 219
        offset: 19
    full: true
    hero:
      name: 技术文档
      tagline: 生活就是一场游戏！
      text: 学习也是一种生活！
      actions:
        - theme: brand
          text: 快速开始
          link: /
          suffixIcon: material-symbols:start-rounded
        - theme: alt
          text: baidu
          link: https://www.baidu.com/

icon: mdi:github
---

File: docs/notes/note/材料/300 系列不锈钢.md
---
title: 300 系列不锈钢
createTime: 2025/04/12 09:16:13
permalink: /note/p5n6fniv/
---
## 一、常见 300 系列不锈钢特性、用途及其他牌号形式

### 1. **301 不锈钢**



- 特性

  ：301 不锈钢具有出色的延展性，在加工过程中加工硬化现象较为显著。其焊接性能良好，在抗磨性与疲劳强度方面表现优于 304 不锈钢。

- 用途

  ：由于其高强度特性，301 不锈钢常用于对强度要求较高的场合，如汽车车身结构件制造，能够在保证车身强度的同时，减轻车身重量，提高汽车的整体性能。

- 其他牌号形式

  ：在国际标准中，301 不锈钢还对应着日本标准的 SUS301、美国标准的 UNS S30100 等。这些不同标准下的牌号，虽然表示方式有所差异，但化学成分和主要性能基本相同，都具备 301 不锈钢的典型特性 。

### 2. **302 不锈钢**



- 特性

  ：302 不锈钢的耐腐蚀性与 304 相近，但其碳含量相对更高，这使得它的强度更优。通过冷轧工艺，302 不锈钢能够获得较高的强度。

- 用途

  ：常用于建筑装饰部件，如楼梯扶手。其良好的强度和耐腐蚀性，能够确保扶手在长期使用过程中保持美观和安全。

- 其他牌号形式

  ：日本标准中为 SUS302，美国标准是 UNS S30200。在实际应用中，不同国家和地区根据各自的标准体系选择相应的牌号，但在建筑装饰领域的应用特性是一致的。

### 3. **303 和 303Se 不锈钢**



- 特性

  ：303 不锈钢中含有硫元素，303Se 不锈钢则含有硒元素，这两种元素的添加使得它们成为易切削不锈钢，在加工过程中表面光洁度较高，能够有效提高加工效率。

- 用途

  ：适用于自动车床加工零部件，如螺栓、螺母等。在大规模机械加工生产中，303 和 303Se 不锈钢能够显著降低加工成本，提高生产效率。

- 其他牌号形式

  ：303 不锈钢在日本标准为 SUS303，美国标准是 UNS S30300；303Se 不锈钢在日本标准是 SUS303Se，美国标准为 UNS S30323。在机械加工行业，这些不同标准的牌号根据具体需求和采购渠道进行选用。

### 4. **304 不锈钢**



- 特性

  ：304 不锈钢含有 18% 的铬和 8% 的镍，这一成分比例使其具备优良的耐腐蚀、耐热、可焊及机械性能，并且韧性较高。

- 用途

  ：应用领域极为广泛，在建筑行业用于幕墙；家具行业用于桌椅框架；厨具行业用于餐具制造；食品加工行业用于食品加工设备；医疗器械行业用于手术器械外壳；化工行业用于化工设备；装饰领域用于装饰线条等。其良好的综合性能使其成为应用最广泛的不锈钢型号之一。

- 其他牌号形式

  ：常见的有日本标准的 SUS304、美国标准的 UNS S30400、中国标准的 06Cr19Ni10 等。不同标准下的牌号在全球贸易和工业生产中广泛使用，虽然标识不同，但都遵循 304 不锈钢的基本质量和性能规范。

### 5. **304L 不锈钢**



- 特性

  ：304L 不锈钢是在 304 不锈钢的基础上降低了碳含量，这一改进使其焊接性能更佳，抗晶间腐蚀能力显著增强。

- 用途

  ：主要应用于石油化工行业的耐腐蚀设备部件，如焊接管件。在石油化工生产中，焊接管件需要承受高温、高压和强腐蚀性介质，304L 不锈钢能够满足这些严苛的使用要求。

- 其他牌号形式

  ：日本标准为 SUS304L，美国标准是 UNS S30403，中国标准是 022Cr19Ni10。在石油化工等对材料质量和性能要求极高的行业，这些不同标准的牌号都经过严格筛选和质量控制。

### 6. **316 不锈钢**



- 特性

  ：316 不锈钢的化学成分是 18Cr - 12Ni - 2.5Mo，这种成分赋予它极佳的耐蚀性、耐大气腐蚀性和高温强度，并且无磁性。

- 用途

  ：广泛应用于海水设备，如海洋船舶部件；化工行业的反应釜；染料、造纸、草酸、肥料等生产设备。在这些高腐蚀环境下，316 不锈钢能够长期稳定运行，保障设备的正常使用。

- 其他牌号形式

  ：日本标准的 SUS316、美国标准的 UNS S31600、中国标准的 06Cr17Ni12Mo2 等。在海洋工程和化工等行业，不同国家和地区根据自身的工业标准和采购习惯选择相应的牌号。

### 7. **316L 不锈钢**



- 特性

  ：316L 不锈钢是在 316 不锈钢的基础上进一步降低碳含量，从而使其耐腐蚀性更优，尤其是在焊接后，能够有效避免晶间腐蚀问题。

- 用途

  ：主要用于化工管道系统等高腐蚀环境。在化工生产过程中，管道需要输送各种腐蚀性介质，316L 不锈钢能够确保管道的使用寿命和安全性。

- 其他牌号形式

  ：日本标准的 SUS316L、美国标准的 UNS S31603、中国标准的 022Cr17Ni12Mo2 等。在化工管道工程建设中，这些不同标准的牌号都需要符合严格的质量和性能检测要求。

### 8. **321 不锈钢**



- 特性

  ：321 不锈钢添加了钛元素，这使得它的抗晶间腐蚀能力强，并且耐高温性能优异。

- 用途

  ：常用于高温环境且需焊接的设备，如热交换器。在高温工业生产中，热交换器需要承受高温和压力，同时还需要进行焊接安装，321 不锈钢能够满足这些复杂的工况要求。

- 其他牌号形式

  ：日本标准的 SUS321、美国标准的 UNS S32100、中国标准的 06Cr18Ni11Ti 等。在电力、冶金等高温工业领域，这些不同标准的牌号根据具体的设备设计和工艺要求进行选用。

## 二、化学成分特点

### 1. **铬（Cr）**



- 作用

  ：铬是不锈钢中形成致密氧化膜的关键元素，这层氧化膜能够紧密地覆盖在不锈钢表面，有效阻止外界腐蚀介质对金属基体的侵蚀，从而提高不锈钢的耐腐蚀性能。

- 含量

  ：在 300 系列不锈钢中，铬的含量通常在 16% 至 26% 之间。不同型号的 300 系列不锈钢，铬含量会根据其性能需求有所调整，例如 304 不锈钢含铬量为 18% 左右，而 316 不锈钢含铬量为 18% - 20%。

### 2. **镍（Ni）**



- 作用

  ：镍在不锈钢中能够显著提高其抗腐蚀性能，同时还能改善不锈钢的强度和可塑性。镍元素的加入使不锈钢的晶体结构更加稳定，增强了不锈钢对各种腐蚀介质的抵抗能力。

- 含量

  ：一般来说，300 系列不锈钢中镍的含量为 8% 至 10%。如 304 不锈钢含镍 8%，316 不锈钢含镍 12%，不同的镍含量对不锈钢的性能有着重要影响，镍含量越高，不锈钢的耐腐蚀性和加工性能通常越好。

### 3. **钼（Mo）**



- 作用

  ：钼元素的主要作用是增强不锈钢在高温和酸性环境下的稳定性。它能够提高不锈钢的抗点蚀和缝隙腐蚀能力，使不锈钢在恶劣的腐蚀环境中依然保持良好的性能。

- 含量

  ：在 300 系列不锈钢中，钼的含量通常为 0.15% 至 0.35%。例如 316 不锈钢中钼含量为 2.5% 左右，这使得 316 不锈钢在耐氯化物腐蚀及高温强度方面表现出色，优于不含钼的 304 不锈钢。

### 4. **其他元素**



- 碳（C）

  ：碳在不锈钢中对硬度和拉伸强度有着重要影响。一般来说，碳含量越高，不锈钢的硬度和拉伸强度越高，但过高的碳含量会降低不锈钢的抗晶间腐蚀能力。因此，在一些对焊接性能和抗晶间腐蚀要求较高的不锈钢型号中，如 304L 和 316L，会严格控制碳含量。

- 锰（Mn）

  ：锰能够提高不锈钢的强度和延展性。在不锈钢生产过程中，适量的锰可以改善钢的加工性能，使不锈钢更容易进行冷加工和热加工成型。

- 硅（Si）

  ：硅在不锈钢中的主要作用是利于熔融金属脱氧。在炼钢过程中，硅作为脱氧剂能够去除钢液中的氧，提高钢的纯度和质量，同时对不锈钢的强度和硬度也有一定的影响。

- 氮（N）

  ：氮元素可以提高不锈钢的强度。在一些特殊的不锈钢型号中，通过添加氮元素来增强其强度，同时氮元素还能改善不锈钢的耐腐蚀性和加工性能。

## 三、材料特性共同点

### 1. **耐腐蚀性能**



300 系列不锈钢普遍具有良好的耐腐蚀性能，这主要得益于铬元素在不锈钢表面形成的致密氧化膜。这层氧化膜能够隔绝外界的氧气、水分、酸碱等腐蚀介质与金属基体的接触，从而保护不锈钢不被腐蚀。不同型号的 300 系列不锈钢，虽然在耐腐蚀性能的具体表现上有所差异，但总体上都能满足大多数工业和民用领域的耐腐蚀需求。

### 2. **加工性能**



300 系列不锈钢属于奥氏体不锈钢，奥氏体的晶体结构赋予了它们良好的加工性能。这些不锈钢可以通过冷加工、热加工及焊接等多种方式进行成型加工。在冷加工过程中，300 系列不锈钢能够通过冷轧、冷拉等工艺制成各种形状的产品，如板材、管材、线材等；在热加工过程中，它们可以通过热轧、锻造等工艺进行加工；在焊接方面，300 系列不锈钢具有良好的可焊性，能够采用多种焊接方法进行连接，满足不同的工程需求。

### 3. **物理性能**



多数 300 系列不锈钢的密度相近，一般在 7.93 - 8.03g/cm³ 之间。它们具有良好的韧性，能够在承受外力冲击时不易发生断裂。此外，在常温下，300 系列不锈钢通常无磁性，这一特性使得它们在一些对磁性有特殊要求的领域，如电子设备、医疗设备等得到广泛应用。

## 四、材质关系脉络

### 1. **基于成分衍生**



304L、316L 是在 304、316 基础上降低碳含量而衍生出来的型号。降低碳含量的目的是为了改善焊接后的耐腐蚀性，减少晶间腐蚀的风险。316Ti、316N 则是在 316L 基础上分别添加 Ti、N 元素，添加钛元素（Ti）能够增强抗晶间腐蚀能力，添加氮元素（N）可以提高强度。317L 是在 316L 基础上增加 Ni、Mo 含量，进一步提升耐蚀性，尤其是抗点蚀性能。这些基于成分衍生的不锈钢型号，满足了不同工程领域对材料性能的多样化需求。

### 2. **性能相似归类**



301、302、304、304L、304N 等在耐腐蚀和基本加工性能上具有相似性，属于通用性不锈钢。它们在建筑、家具、食品加工等多个领域都有广泛应用，能够满足一般的耐腐蚀和机械性能要求。309、310、314 及 330 等不锈钢由于高镍、铬含量，在高温性能方面表现突出，因此归为一类。这些不锈钢主要应用于高温工业领域，如冶金、电力、热处理等行业，能够承受高温环境下的各种工况。

### 3. **用途关联**



在建筑行业，301、302、304 等不锈钢型号用于不同的建筑结构和装饰部件。301 不锈钢因其高强度可用于建筑的承重结构件；302 不锈钢常用于建筑装饰部件，如楼梯扶手、栏杆等；304 不锈钢则广泛应用于建筑幕墙、屋顶材料等。在食品加工行业，304、316 等不锈钢因其卫生特性被广泛应用。这些不锈钢具有良好的耐腐蚀性，不易污染食品，符合食品加工行业的卫生标准，常用于制造食品加工设备、储罐、管道等。

## 五、与其他系列不锈钢对比

### 1. **与 316 不锈钢对比**



304 不锈钢含铬 18 - 20%、镍 8 - 10.5%，具有良好的耐腐蚀性，但在耐氯化物腐蚀及高温强度方面不如 316 不锈钢。316 不锈钢添加了钼元素，这使得它在耐氯化物腐蚀及高温强度方面表现更优。在海洋环境或化工生产中，316 不锈钢能够更好地抵抗氯离子的侵蚀，适用于制造海水设备、化工反应釜等；而 304 不锈钢则更常用于一般的建筑和食品加工领域。

### 2. **与 430 不锈钢对比**



304 不锈钢的综合性能，包括耐腐蚀性、强度、韧性等，优于 430 不锈钢。430 不锈钢属于铁素体不锈钢，主要用于装饰等领域，其耐温性和抗腐蚀性相对较弱。在建筑装饰领域，430 不锈钢可用于一些对耐腐蚀性要求不高的场合，如室内装饰面板；而 304 不锈钢则可用于更恶劣的环境，如室外装饰部件，并且在食品加工、医疗器械等对材料性能要求较高的领域，304 不锈钢更具优势。

## 六、应用领域

### 1. **建筑行业**



300 系列不锈钢在建筑行业应用广泛，用于梁、柱、屋顶材料、装饰部件等。其耐腐蚀性能能够确保建筑结构在长期使用过程中不受外界环境的侵蚀，延长建筑的使用寿命；高强度特性使其能够承受建筑的重量和外力作用；耐用性和美观性则满足了建筑的装饰需求，如不锈钢幕墙、装饰线条等，为建筑增添了现代感和美观度。

### 2. **食品加工行业**



在食品加工行业，300 系列不锈钢用于制造储罐、管道、输送系统等设备。由于其卫生、耐腐蚀且不易污染食品的特性，符合食品加工行业的严格卫生标准。在食品生产过程中，这些不锈钢设备能够有效防止食品受到污染，保证食品的质量和安全。

### 3. **医疗器械行业**



300 系列不锈钢基于其生物相容性和易灭菌特性，用于生产手术器械、植入物、牙科工具、医院设备等。生物相容性确保了人体对这些医疗器械不会产生排异反应，易灭菌特性则保证了医疗器械在使用前能够进行有效的消毒处理，防止交叉感染，保障患者的健康安全。

### 4. **汽车行业**



在汽车行业，300 系列不锈钢用于排气系统、油箱、保险杠等部件。其强度重量比出色，能够在保证汽车部件强度的同时减轻重量，提高汽车的燃油经济性；同时，能够耐受汽车运行过程中的恶劣环境，如高温、潮湿、酸碱等，确保汽车部件的可靠性和使用寿命。

### 5. **能源领域**



在能源领域，300 系列不锈钢用于炼油厂、发电厂的管道等。这些管道需要承受高压和腐蚀环境，300 系列不锈钢的高强度和耐腐蚀性能够满足能源生产过程中的严苛要求，确保能源输送的安全和稳定。

### 6. **家用电器行业**



在家用电器行业，300 系列不锈钢用于水槽、炊具、水龙头、淋浴喷头等。其美观且易于维护的特点，满足了消费者对家用电器的外观和使用便利性的需求。不锈钢材质的家电部件不仅能够提升家电的整体质感，还具有良好的耐腐蚀性，不易生锈和损坏，延长了家电的使用寿命。

## 总结



300 系列不锈钢凭借其多样化的型号和卓越的性能，在现代工业和日常生活中都发挥着不可替代的作用。从建筑到食品加工，从医疗器械到汽车制造，300 系列不锈钢以其独特的优势满足了不同行业的需求。通过深入了解其特性、化学成分、应用领域以及与其他系列不锈钢的对比，能够为各行业在材料选择和应用方面提供有力的技术支持，推动各行业的持续发展。

File: docs/notes/note/材料/304和304L，316和316L.md
---
title: 304和304L，316和316L
createTime: 2025/04/12 09:16:13
permalink: /note/p5n4156132/
---
刚开始学习NB/T 47014 - 2023 标准，学到不锈钢这一块一直有一个疑问，就是304、304L、316和316L这几个常见的不锈钢既然都是Fe-8-1组别当中的材质为什么不能够使用同一种焊材呢？就算不能够使用同一种焊材，使用同一个焊评覆盖总可以了吧，但是在一些情况下也不能覆盖，而且一些大厂就算是在能够同等覆盖的情况之下，还是会选择单独各做一个焊评，这是钱多了没地方用了吗？今天带着这些问题开始我们的文章吧！

首先讲一讲304和304L

304 和 304L 的区别主要体现在以下几个方面：



- **化学成分**

  - 304 不锈钢

    ：含碳量低于 0.08%，含有 18% 至 20% 的铬、8% 至 10% 的镍，还含有少量的锰、硅、磷、硫等元素。

  - 304L 不锈钢

    ：含碳量低于 0.03%，铬含量在 18% 至 20%，镍含量在 9% 至 13%，与 304 相比，碳含量明显更低。

- **力学性能**

  - 304 不锈钢

    ：室温下的抗拉强度≥520MPa，屈服强度≥205MPa。

  - 304L 不锈钢

    ：室温下的抗拉强度≥485MPa，屈服强度≥170MPa。304L 的强度略低于 304，但韧性通常更好。

- **耐腐蚀性**

  - 304 不锈钢

    ：在大多数环境下具有良好的耐腐蚀性，但在焊接等热加工过程中，由于碳含量相对较高，可能会在晶界处形成碳化铬，从而导致晶间腐蚀敏感性增加。

  - 304L 不锈钢

    ：由于碳含量极低，在焊接或高温环境下，其抗晶间腐蚀能力更强，能更好地保持材料的耐腐蚀性。

- **热处理要求**

  - 304 不锈钢

    ：对于一些厚截面的 304 不锈钢部件，焊接后可能需要进行退火处理，以消除焊接应力，恢复其耐腐蚀性。

  - 304L 不锈钢

    ：一般情况下，焊接后不需要进行退火处理，可直接使用，能节省生产时间和成本。

- **用途**

  - 304 不锈钢

    ：应用广泛，如建筑装饰、食品加工设备、化工设备、医疗器械等领域，适用于对耐腐蚀性要求不是极高且不涉及严重晶间腐蚀风险的场合。

  - 304L 不锈钢

    ：主要用于对耐腐蚀性要求极高，尤其是焊接后无法进行退火处理的场合，如石油化工、海洋工程、制药等领域。

304 和 304之间焊接时，常用的焊材有：

- **焊条**
  - **E308-16（A102）**
- **焊丝**
  - **ER308**



304 L和 304L之间焊接时，常用的焊材有：

- **焊条**
  - **E308-16L（A002）**
- **焊丝**
  - **ER308L**

304 和 304L 之间焊接时，常用的焊材有：



- **焊条**

  - E308L-16（A002）

    ：钛钙型药皮的超低碳不锈钢焊条，具有良好的抗晶间腐蚀性能和焊接工艺性能，可交直流两用，适用于全位置焊接，能有效保证焊缝的耐腐蚀性和力学性能。

- **焊丝**

  - ER308L

    ：含碳量低，含有适量的铬、镍等元素，可保证焊缝具有良好的耐腐蚀性和力学性能，常用于钨极氩弧焊（TIG）、熔化极气体保护焊（MIG）等焊接方法。

这里边要注意的一点是：因为304和304L的力学性能不同，在日常的工作之中，本人还是不建议使用304L的焊材来焊接304的材质，虽然根据材质书报告，力学性能也是满足双方的要求的，但是作为工程师就是不想去惹这一身骚。

再来讲一讲316和316L

316 和 316L 的区别主要体现在以下几个方面：



- **化学成分**

  - 316 不锈钢

    ：碳含量通常在 0.08% 左右，含有 17% 至 20% 的铬、11% 至 15% 的镍，以及少量的钼、锰、钴、磷、硫等元素。

  - 316L 不锈钢

    ：碳含量上限为 0.03%，含有 17% 至 20% 的铬、10% 至 14% 的镍和 2% 至 3% 的钼。

- **力学性能**

  - 316 不锈钢

    ：抗拉强度下限为 515MPa，屈服强度下限为 205MPa。

  - 316L 不锈钢

    ：抗拉强度下限为 485MPa，屈服强度下限为 170MPa。

- **热处理需求**

  - 316 不锈钢

    ：在高温下容易发生晶间腐蚀，因此通常需要进行退火处理。

  - 316L 不锈钢

    ：由于低碳含量，在高温下不容易发生晶间腐蚀，一般不需要进行退火处理。

- **耐腐蚀性**

  - 316 不锈钢

    ：具有良好的耐腐蚀性，能抵抗多种化学物质侵蚀，常用于海洋环境等。但在焊接等特定情况下，可能因碳含量较高而有晶间腐蚀风险。

  - 316L 不锈钢

    ：耐碳化物析出的性能更好，在焊接后或高温环境中，其耐腐蚀性更优，尤其适用于对耐腐蚀性要求极高且焊接后无法进行退火处理的场合。

- **用途**

  - 316 不锈钢

    ：主要用于耐腐蚀性能要求较高的场合，如化工、海洋开采等领域。

  - 316L 不锈钢

    ：主要用于医疗器械、食品加工等对材料要求较高，尤其是对焊接性能和耐腐蚀性要求严格的场合。



316 和 316之间焊接时，常用的焊材有以下几种：

- **焊条**
  - **E316-16（A202）**
- **焊丝**
  - **ER316**



316L和 316L 之间焊接时，常用的焊材有以下几种：

- **焊条**
  - **E316L-16（A022）**
- **焊丝**
  - **ER316L**



316 和 316L 之间焊接时，常用的焊材有以下几种：



- **焊条**

  - E316L-16（A022）

    ：钛钙型药皮的不锈钢焊条，熔敷金属含碳量小于等于 0.04%，具有良好的耐热、耐腐蚀和抗裂性能，可交直流两用，适用于全位置焊接。

- **焊丝**

  - ER316L

    ：含碳量较低，通常在 0.03% 左右，能够有效减少焊接时碳的析出，降低晶间腐蚀的风险。同时含有适量的铬、镍、钼等元素，可保证焊缝具有良好的耐腐蚀性和力学性能，常用于钨极氩弧焊（TIG）、熔化极气体保护焊（MIG）等焊接方法。



最后我们我们一起讨论一下，304L和316L之间用什么焊材会好一些呢？为什么呢？

### 适用焊材



在焊接 304L 和 316L 不锈钢时，通常推荐使用 ER316L 焊丝或 E316L - 16（A022）焊条，以下是详细介绍：



- ER316L 焊丝

  ：常用于氩弧焊（TIG、MIG）等焊接方法。它属于超低碳不锈钢焊丝，能有效降低焊缝中碳化物的析出，提高焊缝的抗晶间腐蚀能力。

- E316L - 16（A022）焊条

  ：适用于手工电弧焊。其药皮类型为钛钙型，可交直流两用，焊接工艺性能良好，焊缝成形美观。

### 选择理由



- **化学成分匹配**
  - 316L 相比 304L 含有更多的钼元素（Mo），钼能显著提高不锈钢在还原性介质（如含氯离子的环境）中的耐腐蚀性。使用 ER316L 焊丝或 E316L - 16 焊条，焊缝中的钼元素含量与 316L 母材相匹配，使得焊缝的耐腐蚀性能与 316L 接近，能更好地适应整体的使用环境。
  - 它们的碳含量都很低，和 304L、316L 母材一样属于超低碳不锈钢材料，这样在焊接过程中可以减少碳化物在晶界的析出，从而降低晶间腐蚀的风险。
- **耐腐蚀性保证**
  - 在许多实际应用场景中，如化工、食品加工、海洋环境等，对不锈钢的耐腐蚀性要求较高。316L 本身具有比 304L 更优异的耐点蚀和耐缝隙腐蚀性能，使用与 316L 化学成分相近的焊材，能确保焊缝区域也具备良好的耐腐蚀性，使整个焊接结构在恶劣环境下能长期稳定使用。
- **力学性能协调**
  - 焊材的力学性能与母材的力学性能相协调也是重要的考虑因素。ER316L 焊丝和 E316L - 16 焊条形成的焊缝在强度、韧性等方面与 304L 和 316L 母材能够较好地匹配，保证焊接接头具有足够的强度和韧性，以承受实际使用中的各种载荷。



很简单就是数字我们都认识，只不过多了一个字母“L”，这个字母就是我们经常说的口头禅：这个很LOW的首字母。在这里就是代表它的碳含量相对较低，碳含量降低之后强度就会降低，但是韧性就会增强。所以一般是“低碳”不锈钢的综合性能更好一点。

等会哈，还没有讲完今天的知识点！

那还有304+316/304L+316/304+316L等组合之间的焊接，焊材又该怎么选呢？这个就记住一个原则，要就高就都按照就高的来，要就低就都按照就低的来。这个之间的性能咱也不是做研究的，真正焊接出来的性能差距有多少，暂时没有数据统计。但根据笔者的理解，这个差距应该很小，小到日常使用时可以忽略不记。

不过笔者认为不锈钢材质之间的焊接，还是遵循就高原则，本文中所有的焊材推荐也都是就高原则。当遇到321+304或者321+316这些材质焊接组合遵循就高原则之外，还应该遵循一个多元素原则——就是哪个材质涉及的元素多，就使用哪个材质的焊材。

反正我是焊接工程师，我也不在乎成本。从性能上来讲，在焊接过程中，由于焊接的冶金过程，材料中的一些微量元素会有一些损失和稀释，就高和就多原则会使得这部分的损耗对整体的性能影响减少，所以笔者更推荐这种原则。不过笔者也不过是个小小的工程技术员，不是什么专家教授，各位有其他观点可以留言讨论。



为了方便读者记忆 304、304L、316、316L、321 等材质的其他牌号，以下为你详细介绍并给出一些记忆方法：



- **304 不锈钢**

  - 其他牌号

    ：06Cr19Ni10、S30408。

  - 记忆方法

    ：“06” 可看作是一个年份或者一个比较好记的数字组合，“Cr19” 代表铬含量约 19%，“Ni10” 代表镍含量约 10%，连起来就比较容易记住 06Cr19Ni10 这个牌号。S30408 可以这样记，“S” 代表不锈钢，“304” 就是我们熟悉的 304，“08” 可以联想成 08 年或者 8 这个吉利数字，与 304 关联起来记忆。

- **304L 不锈钢**

  - 其他牌号

    ：022Cr19Ni10、S30403。

  - 记忆方法

    ：对比 304 的 06Cr19Ni10，这里是 “022”，可以理解为比 06 更小的数字组合，突出其碳含量更低，“Cr19Ni10” 与 304 相同，说明铬镍含量基本一致。对于 S30403，同样 “S” 是不锈钢，“304” 对应 304 系列，“03” 可以和碳含量低的特性联系起来，比如可以想象成比 304 的 “08” 更低碳的一个数字。

- **316 不锈钢**

  - 其他牌号

    ：06Cr17Ni12Mo2、S31608。

  - 记忆方法

    ：“06” 和 304 中的 06 类似，是个容易记的数字开头，“Cr17” 代表铬含量约 17%，“Ni12” 代表镍含量约 12%，“Mo2” 表示钼含量约 2%，钼元素是 316 区别于 304 的关键元素，记住这点就容易记住整个牌号。S31608 中，“S” 是不锈钢，“316” 对应材质，“08” 可以联想为有一个好的性能或者好的应用场景，和 316 关联记忆。

- **316L 不锈钢**

  - 其他牌号

    ：022Cr17Ni12Mo2、S31603。

  - 记忆方法

    ：与 316 的 06Cr17Ni12Mo2 对比，碳含量从 06 变成 022，再次体现 “L” 代表的低碳特性，铬、镍、钼含量不变。S31603 中，“S” 和 “316” 好理解，“03” 就像 304L 中的 03 一样，代表低碳，与 316 的 08 形成对比，便于记忆。

- **321 不锈钢**

  - 其他牌号

    ：06Cr18Ni11Ti、S32168。

  - 记忆方法

    ：“06” 开头好记，“Cr18” 代表铬含量约 18%，“Ni11” 代表镍含量约 11%，“Ti” 是钛元素，这是 321 区别于其他几种材质的关键元素，记住钛元素就容易记住这个牌号。S32168 中，“S” 是不锈钢，“321” 对应材质，“68” 可以想象成一个比较吉利或者有特点的数字组合，与 321 联系起来记忆。

File: docs/notes/note/材料/P91焊接工艺指南.md
---
title: P91焊接工艺指南
createTime: 2025/04/12 08:53:58
permalink: /note/h2vjwmue/
---
## 一、引言：P91 钢及其焊接材料发展背景


在能源行业不断追求高效、可靠运行的进程中，高温高压环境下的设备材料面临着严峻挑战。P91 钢应运而生，作为一种马氏体耐热钢，它在原 9Cr - 1Mo 钢基础上，通过添加 V、Nb、N 等合金元素进行优化，成功填补了珠光体耐热钢和奥氏体耐热钢之间 600 - 650℃温度区域使用的空白。其具有良好的高温持久强度、热稳定性和高温抗蠕变能力，在电站锅炉的过热器、再热器及主蒸汽管道等领域得到了越来越广泛的应用。

随着 P91 钢应用的拓展，与之匹配的焊接材料和焊接工艺也在持续发展。早期，焊接 P91 钢面临诸多难题，如焊接裂纹敏感性高、热影响区性能恶化等。但经过多年研究与实践，一系列适用于 P91 钢焊接的材料和工艺逐渐成熟，为其大规模应用提供了坚实保障。

## 二、焊缝金属化学成分


P91 钢焊缝金属化学成分与母材紧密相关且相互匹配。主要合金元素包括 Cr、Mo、V、Nb、N 等。

1.Cr 元素：含量通常在 9% 左右，是提高钢材抗氧化性和耐腐蚀性的关键元素。在高温环境下，能在钢材表面形成一层致密的氧化膜，阻止进一步氧化和腐蚀，有效延长设备使用寿命。

2.Mo 元素：约 1% 含量，可显著增强钢材的高温强度和韧性。它能固溶于铁素体中，起到固溶强化作用，同时改善钢材的抗蠕变性能。

3.V 元素：含量一般在 0.2% 左右，与 C、N 等元素形成细小弥散的碳氮化物，如 V（C，N），这些析出相能有效阻碍位错运动，从而提高钢材的强度和硬度，同时细化晶粒，改善钢材的韧性。

4.Nb 元素：含量约 0.06%，同样形成碳氮化物，如 Nb（C，N）。其作用与 V 元素类似，通过沉淀强化和细化晶粒来提升钢材性能。并且，Nb 元素能提高钢材的热稳定性，抑制高温下晶粒的长大。

5.N 元素：适量的 N 元素（约 0.03%）能与 V、Nb 等元素协同作用，形成更为稳定的碳氮化物，增强沉淀强化效果。同时，N 元素还能改善钢材的晶界性能，提高钢材的强度和韧性。

此外，C 元素含量一般控制在 0.08 - 0.12%，在保证钢材强度的同时，需兼顾其对焊接性能的影响。Si、Mn 等元素作为常规脱氧剂和合金化元素，在焊缝金属中也有一定含量，Si 一般在 0.2 - 0.5%，Mn 在 0.3 - 0.6%，它们有助于改善焊缝金属的铸造性能和力学性能。

## 三、P91 钢焊接材料技术标准、材料性能

技术标准

1.ASME 标准：在 ASME SA - 213 标准中，对 P91 钢焊接材料的化学成分、力学性能等有详细规定。例如，对于焊接填充金属，要求其化学成分与母材匹配，以保证焊缝金属在高温下具有与母材相近的持久强度和抗蠕变性能。在力学性能方面，规定了室温下的抗拉强度、屈服强度以及高温下的持久强度等指标。

2.EN 标准：EN 标准同样对 P91 钢焊接材料提出严格要求。涵盖了焊接材料的熔敷金属化学成分限制、冲击韧性要求以及焊接工艺评定标准等。在熔敷金属化学成分上，对各合金元素的含量范围进行精确界定，以确保焊接质量的稳定性和可靠性。

材料性能


1.力学性能：P91 钢焊接材料熔敷金属具有较高的室温抗拉强度，一般在 585 - 760MPa 之间，屈服强度不低于 415MPa，与母材相当。在高温下，其持久强度和蠕变性能良好，能在 550 - 650℃的工作温度范围内长期稳定运行，有效抵抗蠕变变形。

2.物理性能：密度与母材相近，约为 7.85g/cm³。热导率在 20 - 500℃范围内为 26 - 30W/（m・K），线膨胀系数在 20 - 600℃时为 11.5×10⁻⁶ - 13.0×10⁻⁶/℃，这些物理性能使得焊接接头在不同温度环境下能与母材协同工作，减少因物理性能差异导致的应力集中和变形。

## 四、P91 焊接工艺

焊前预热

由于 P91 钢合金元素含量高，淬硬倾向大，冷裂纹敏感性较强，因此焊前预热至关重要。预热温度一般控制在 200 - 300℃。合适的预热温度可以降低焊接接头的冷却速度，减少马氏体转变时产生的组织应力，同时促进氢的逸出，降低氢致裂纹的产生风险。预热范围为焊缝两侧各 100mm 以上。可采用电加热、火焰加热等方式进行预热，加热过程中要确保温度均匀，避免局部过热或过冷。

层间温度

焊接过程中，需严格控制层间温度。层间温度不宜过高，一般不超过 350℃。过高的层间温度会导致焊缝及热影响区晶粒长大，降低接头的韧性和强度。在多层多道焊时，每焊完一层后，应测量层间温度，待温度降至合适范围后再进行下一层焊接。可通过红外测温仪等设备实时监测层间温度。

后热及焊后热处理

1.后热：焊后应立即进行后热消氢处理，后热温度为 300 - 350℃，保温时间 2 - 4 小时。后热的目的是促使焊缝中的氢充分逸出，进一步降低氢致裂纹的产生几率。

2.焊后热处理：焊后热处理是改善焊接接头组织和性能、消除焊接残余应力的关键环节。热处理温度一般为 730 - 780℃，保温时间根据焊件厚度确定，通常每 25mm 厚度保温 1 小时，但总保温时间不少于 1 小时。加热速度不宜过快，一般不超过 220℃/h，冷却速度应在 80 - 100℃/h 以下，以避免产生新的应力和组织变化。通过焊后热处理，使焊缝金属中的马氏体发生回火转变，形成回火马氏体组织，提高接头的韧性和塑性。

## 五、P91 钢焊接材料系列介绍

焊丝
1.ER90S - B9 焊丝：是常用的 P91 钢焊接用焊丝，其化学成分与 P91 钢母材匹配良好。具有良好的工艺性能，电弧稳定，飞溅小，熔敷效率高。适用于各种焊接位置，尤其在氩弧焊（TIG）等高质量焊接工艺中应用广泛。能保证焊缝金属具有与母材相近的力学性能和抗腐蚀性能。

2.其他焊丝：部分特殊工况下，还有一些改进型焊丝。例如，添加了微量稀土元素的焊丝，可进一步改善焊缝金属的组织和性能，提高其抗氧化性能和高温持久强度。这些焊丝在特定的高温、高压及腐蚀环境下的焊接工程中发挥重要作用。

焊条
1.E9018 - B9 焊条：为碱性焊条，具有超低氢含量。能有效减少焊缝中的氢含量，降低氢致裂纹的产生风险。其熔敷金属具有较高的强度和韧性，适用于焊接改进型铬钼耐热钢。在手工电弧焊中，该焊条操作性能良好，脱渣容易，焊缝成型美观。

2.其他焊条：针对不同的焊接要求，还有一些特殊焊条。如用于厚壁焊件的高熔敷效率焊条，通过优化药皮配方，提高了单位时间内的焊条熔敷量，同时保证了焊缝质量；用于低温环境下焊接的焊条，通过调整合金成分，改善了焊缝金属在低温下的韧性。

## 六、焊缝金属及焊接接头机械性能

焊缝金属机械性能
1.室温性能：焊缝金属室温抗拉强度与母材相当，一般在 585 - 760MPa 之间，屈服强度不低于 415MPa，具有良好的塑性，延伸率通常在 15% 以上。这使得焊缝在常温下能承受较大的载荷，且不易发生脆性断裂。

2.高温性能：在高温环境下，焊缝金属的持久强度和蠕变性能是关键指标。在 550 - 650℃的工作温度范围内，焊缝金属能保持较高的持久强度，有效抵抗蠕变变形。例如，在 10⁵h 及 550℃下，焊缝金属的蠕变强度能满足实际工程需求，保证设备长期稳定运行。

焊接接头机械性能

1.拉伸性能：焊接接头的拉伸强度应不低于母材规定值的下限，保证接头在承受拉伸载荷时，不会在焊缝或热影响区首先发生断裂。通过合理的焊接工艺和材料选择，可使焊接接头的拉伸性能与母材良好匹配。

2.冲击韧性：焊接接头的冲击韧性是衡量其抵抗冲击载荷能力的重要指标。由于焊接热循环的影响，热影响区的冲击韧性可能会有所下降。但通过控制焊接工艺参数，如焊接热输入、预热和后热等措施，可有效改善热影响区的组织和性能，提高焊接接头的冲击韧性，确保在冲击载荷下接头的安全性。

3.硬度分布：焊接接头的硬度分布应均匀，避免出现局部硬度过高或过低的情况。过高的硬度可能导致接头脆性增加，易产生裂纹；过低的硬度则会影响接头的强度和耐磨性。通过合适的焊接工艺和焊后热处理，可使焊接接头的硬度分布在合理范围内，保证接头的综合性能。

## 七、P91 钢与异种材料的焊接

与珠光体耐热钢焊接

当 P91 钢与珠光体耐热钢（如 P22 钢）焊接时，由于两者化学成分和性能存在差异，焊接过程中易出现问题。焊条可选用 2.25Cr - 1Mo 焊条，预热温度为 200℃，焊接后缓慢冷却到室温，然后在 700 - 725℃下回火。也可先在 P91 钢侧堆焊 5Cr1 - 1Mo 焊条，然后再与 P22 钢焊接。焊接过程中，要注意控制焊接热输入，避免热影响区晶粒过度长大。由于两种钢材焊接部位可能出现脱碳区，因此要保证焊接金属的含碳量足够高，以满足持久强度的要求。

与奥氏体耐热钢焊接

P91 钢与奥氏体耐热钢（如 TP304H）焊接时，需选用 Inconel 182Ni 基合金焊条。预热温度为 200℃，焊后冷却到室温，在 700 - 730℃回火。由于奥氏体钢和 P91 钢的线膨胀系数差异较大，在运行过程中会产生较大的热应力，因此焊接时要采取措施减小热应力，如合理安排焊接顺序、控制层间温度等。同时，要注意焊接接头的组织和性能变化，防止出现因组织不匹配导致的早期失效。

P91 钢与普通碳钢、低合金钢焊接

焊接性分析

：P91 钢的合金元素含量较高，淬硬倾向大，而普通碳钢、低合金钢的合金元素含量较低，两者在焊接时，热影响区容易产生淬硬组织，导致焊接接头的韧性和塑性下降，同时可能产生冷裂纹。
焊接工艺

：焊前需对 P91 钢一侧进行预热，预热温度一般在 200 - 250℃左右。焊接过程中，要控制焊接热输入，采用较小的焊接电流和较快的焊接速度，以减少热影响区的宽度。焊后应及时进行后热和热处理，后热温度为 250 - 350℃，保温 2 - 4 小时，以消除焊接残余应力，防止冷裂纹的产生。
焊接材料

：可选用 E9015 - B9（R907）焊条，或 ER90S - B9 焊丝。

P91 钢与 15CrMo 焊接

焊接性分析
：15CrMo 是一种珠光体耐热钢，与 P91 钢相比，其合金元素含量较低，高温性能不如 P91 钢。在焊接时，两者的热膨胀系数有一定差异，可能导致焊接接头在高温运行时产生较大的热应力，同时也存在冷裂纹和热裂纹的倾向。
焊接工艺
：焊前预热温度控制在 200 - 250℃。焊接时，采用多层多道焊，严格控制层间温度不超过 300℃。焊后进行高温回火处理，回火温度为 730 - 770℃，保温时间根据焊件厚度确定，一般每 25mm 厚度保温 1 小时。
焊接材料
：焊条可选用 E9015 - B9（R907），焊丝选用 ER90S - B9。

P91 钢与 P11、P22 焊接

焊接性分析
：P11 和 P22 均为 Cr - Mo 系耐热钢，与 P91 钢相比，合金元素含量和性能有所不同。焊接时，存在热应力、组织不均匀以及裂纹等问题，尤其是 P91 钢与 P22 钢焊接时，由于两者的碳含量和合金元素含量差异较大，焊接性相对较差。
焊接工艺
：焊前预热温度一般在 200 - 250℃。焊接过程中，控制热输入，避免过高的温度导致合金元素的烧损和组织的恶化。焊后进行热处理，热处理温度根据具体材料和焊件要求确定，一般在 700 - 760℃之间。
焊接材料
：对于 P91 钢与 P11 焊接，可选用 E8015 - B8（R807）焊条或 ER80S - B8 焊丝；与 P22 焊接时，可选用 E9015 - B9（R907）焊条或 ER90S - B9 焊丝。

P91 钢与 1Cr5Mo 焊接

焊接性分析
：1Cr5Mo 属于马氏体耐热钢，与 P91 钢相比，其合金元素含量和性能有一定差异。焊接时，容易出现热影响区的脆化和裂纹等问题，特别是在热影响区的粗晶区，由于组织粗大，韧性下降明显。
焊接工艺
：焊前预热温度应不低于 250℃。焊接时，采用小电流、快速焊的工艺，减少焊接热输入。焊后及时进行后热和回火处理，后热温度为 300 - 350℃，回火温度为 720 - 750℃。
焊接材料
：焊条可选用 E6015 - B5（R507），焊丝选用 ER62 - B5。

P91 钢与 T9、T91 焊接

焊接性分析
：T9 和 T91 与 P91 钢同属马氏体耐热钢，化学成分和性能较为相似，但仍存在一些差异。焊接时，主要问题是热影响区的组织转变和应力分布不均匀，可能导致焊接接头的性能不稳定。
焊接工艺
：焊前预热温度一般在 200 - 250℃。焊接过程中，控制层间温度在 250 - 300℃。焊后进行高温回火处理，回火温度为 730 - 780℃，保温时间根据焊件厚度确定。
焊接材料
：焊条可选用与母材成分相近的 E9015 - B9（R907），焊丝选用 ER90S - B9。
P91 钢与 304、316L 焊接

焊接性分析
：304 和 316L 属于奥氏体不锈钢，与 P91 钢的化学成分、组织和物理性能差异很大。焊接时，会出现稀释问题，即 P91 钢中的合金元素稀释到不锈钢焊缝中，导致焊缝金属的组织和性能发生变化，同时还可能产生热裂纹、应力腐蚀开裂等问题。
焊接工艺
：焊前一般不进行预热，但需对焊件进行清理，去除油污、铁锈等杂质。焊接时，采用小电流、快速焊，减少热输入，避免不锈钢一侧过热。多层多道焊时，要控制层间温度不超过 150℃。焊后一般不进行热处理，以免引起不锈钢的敏化。
焊接材料
：可选用 A302、A307 等奥氏体不锈钢焊条，或 ER309、ER309L 等焊丝，以保证焊缝金属具有良好的抗裂性和耐腐蚀性。

## 八、Cr - Mo 类新型耐热材料研究开发的最新进展


近年来，为满足更高参数电站及其他工业领域对材料性能的严苛要求，Cr - Mo 类新型耐热材料的研究开发取得了显著进展。

1.合金成分优化：通过进一步调整合金元素的种类和含量，开发出性能更优的材料。例如，在 P91 钢基础上，研发出含更高 Cr、Mo 含量并添加其他微量元素的新型钢材，其高温强度和抗蠕变性能得到进一步提升，可应用于更高温度和压力的环境。

2.微观组织调控：利用先进的冶金技术，如控轧控冷、形变热处理等，对材料的微观组织进行精细调控。获得更加均匀、细小的晶粒组织以及弥散分布的强化相，从而显著提高材料的综合性能。

3.焊接材料与工艺协同发展：针对新型 Cr - Mo 类耐热材料，研发与之匹配的高性能焊接材料和先进焊接工艺。例如，开发出具有特殊成分设计的焊接材料，能在焊接过程中抑制不利相的产生，保证焊缝金属与母材在性能上的良好匹配。同时，采用激光焊接、电子束焊接等新型焊接技术，提高焊接质量和效率，降低焊接缺陷的产生几率。

随着研究的不断深入，Cr - Mo 类新型耐热材料及其焊接技术将为能源、化工等行业的高效、安全发展提供更有力的支持。
